Repository: tzcrawford/admittance-spectroscopy-example

---
title: "Readme for portfolio code"
author: "T. Zack Crawford"
date: 12 Feb 2021
geometry: margin=1.25in
colorlinks: true

urlcolor: blue
---
\hypersetup{
    colorlinks=true,
    linkcolor=blue,
    filecolor=magenta,      
    urlcolor=cyan,
}

# Purpose

To showcase some of my computer science skills, here is some code as a "portfolio" of projects I have completed in my past. 
The projects below illustrate such skills in various areas.
For each project, I will explain a bit on the relevance, how to use the code, and think about any results.

# Admittance spectroscopy project

### Skills showcased:

   - Extracting meaningful insights from raw data
   - Visualization of such data to emphasize an idea
   - Knowledge of some statistics, particularly error analysis
   - General python knowledge as well as some shell scripting
   - Knowledge of plotting software, in this case gnuplot

### About:

This code is a direct copy of from what I actually used during my physical chemistry research at the University of Oregon!
Generally, the project studies the physics of electrons passing through contacts in a photovoltaic (solar) cell.
Admittance spectroscopy is one sort of measurement that gives insight about the physics of a particular material included in the solar cell.
The experiment involves measuring the sample's capacitance over a range of temperatures with varying alternating-current (AC) probe frequencies.
Sometimes you can observe a step in the capacitance as temperature increases, and this can be related to an energetic defect within the bandgap of the solar cell's semiconductor absorber material.
The primary numerical results of this particular experiment are a defect energy (E~d~), attempt-to-escape frequency (ν~0~ or `nu0`), and their associated uncertainties.
To elaborate, I will try to provide a minimal physics background while still emphasizing the relevance.

The usable current which comes out of the solar cell is due to solar light exciting electrons in the absorber material and extracting them through contacts.
For an electron to dissipate this energy absorbed from light, it must do so with a physical process translating electrons between discrete quantum states of energy.
In solar power technology, we want this physical process to occur in some sort of electrical circuit load as opposed to within the solar cell.
The natural property of semiconductors is that they have a "bandgap" which is a large energy difference between occupied and unoccupied quantum states (when there is no outside thermal or photo-excitation).
The result of this that when solar light excites electrons across the bandgap to "usually-unoccupied" states, it takes a relatively long time for such an electron to relax.
And thus some asymmetry in the solar cell can drive the electron through a contact before the energy dissipates as heat or something else.

In the case of some crystallographic defect or impurity in the absorber material, sometimes quantum states can appear within the bandgap.
These defect states can ["trap"](https://en.wikipedia.org/wiki/Carrier_generation_and_recombination#Shockley%E2%80%93Read%E2%80%93Hall_(SRH)) electrons and force them to dissipate energy with transitions smaller than the bandgap energy.
This decreases the "lifetime" of mobile electrons carrying solar energy, and thus reducing the efficiency of the solar cell device.
Quantum mechanical calculations can predict this (E~d~) energy difference between this mid-gap state and the band edges dependent upon crystal structure, atom arrangement, etc.
So if we can measure a characteristic defect energy (E~d~) experimentally, this can give insight into the microscopic physics going on within the material.

The theory behind the experiment is much more complex, but I will try to quickly summarize.
In a solar cell with a single rate-limiting contact, its capacitance can be representative of a charge depletion region with a particular depth from the contact interface (like a parallel plate capacitor).
If you were to apply an outside voltage bias to the device, it would grow or shrink this depletion length, which translates to quantum states in the material charging & discharging.
In addition, the environmental temperature (T) helps determine the depletion length; it gives rise to a population of excited electrons which are accessible to being moved.
If we apply an AC "probe" voltage to the device, electrons in the depletion region are gaining and losing a characteristic energy (E~a~) over time which we can predict by writing [a rate equation](https://en.wikipedia.org/wiki/Arrhenius_plot):

\begin{equation}
    r = T^2 \ \nu_0 \ exp\left(\frac{-E_a}{k_bT}\right)
\end{equation}

\begin{equation}
    E_a = k_bT \ ln\left(\frac{\nu_0 \ T^2}{f}\right)
\end{equation}


The T^2^ν~0~ prefactor can be physically thought of as how quickly an electron attempts to escape a trap, ν~0~ being the fastest rate at high temperature.

File: data/ct.dat
T(K)	Sample Top T(K)	Freq(Hz)	X(nF/cm^2)	Y(nS/cm^2 ?)
340	335.28	10000.0	4.717198	-2.506911
340	335.28	13894.954943731389	4.413517	-1.931361
340	335.28	19306.977288832495	4.153133	-1.499501
340	335.28	26826.957952797275	3.922573	-1.185915
340	335.28	37275.93720314938	3.724377	-0.957403
340	335.28	51794.74679231213	3.547888	-0.794289
340	335.28	71968.56730011514	3.390016	-0.677289
340	335.28	100000.0	3.248838	-0.595692
320	317.91	10000.0	3.647993	-0.947418
320	317.91	13894.954943731389	3.460918	-0.772388
320	317.91	19306.977288832495	3.29765	-0.639838
320	317.91	26826.957952797275	3.157112	-0.548417
320	317.91	37275.93720314938	3.031679	-0.481369
320	317.91	51794.74679231213	2.916991	-0.43175
320	317.91	71968.56730011514	2.812698	-0.39734
320	317.91	100000.0	2.716925	-0.370375
300	300.72	10000.0	2.953221	-0.45177
300	300.72	13894.954943731389	2.840975	-0.400405
300	300.72	19306.977288832495	2.74204	-0.357422
300	300.72	26826.957952797275	2.650891	-0.327759
300	300.72	37275.93720314938	2.569702	-0.303141
300	300.72	51794.74679231213	2.495836	-0.282946
300	300.72	71968.56730011514	2.429265	-0.268158
300	300.72	100000.0	2.367929	-0.254306
280	282.58	10000.0	2.475863	-0.266927
280	282.58	13894.954943731389	2.408891	-0.246796
280	282.58	19306.977288832495	2.352457	-0.227301
280	282.58	26826.957952797275	2.298609	-0.21316
280	282.58	37275.93720314938	2.25295	-0.200444
280	282.58	51794.74679231213	2.209784	-0.189435
280	282.58	71968.56730011514	2.172997	-0.183306
280	282.58	100000.0	2.138265	-0.178294
260	264.6	10000.0	2.163129	-0.162818
260	264.6	13894.954943731389	2.133279	-0.154729
260	264.6	19306.977288832495	2.102824	-0.146141
260	264.6	26826.957952797275	2.076076	-0.140294
260	264.6	37275.93720314938	2.050809	-0.137137
260	264.6	51794.74679231213	2.027993	-0.136478
260	264.6	71968.56730011514	2.004987	-0.137866
260	264.6	100000.0	1.982818	-0.141689
240	246.9	10000.0	2.012871	-0.112362
240	246.9	13894.954943731389	1.995977	-0.113311
240	246.9	19306.977288832495	1.977619	-0.112599
240	246.9	26826.957952797275	1.95975	-0.115005
240	246.9	37275.93720314938	1.941113	-0.119159
240	246.9	51794.74679231213	1.922603	-0.125266
240	246.9	71968.56730011514	1.903473	-0.134606
240	246.9	100000.0	1.881696	-0.144101
220	229.47	10000.0	1.924396	-0.110772
220	229.47	13894.954943731389	1.907364	-0.1199
220	229.47	19306.977288832495	1.889687	-0.129715
220	229.47	26826.957952797275	1.868051	-0.14145
220	229.47	37275.93720314938	1.846118	-0.156348
220	229.47	51794.74679231213	1.820509	-0.173905
220	229.47	71968.56730011514	1.790684	-0.197229
220	229.47	100000.0	1.755008	-0.221435
200	212.44	10000.0	1.83189	-0.134642
200	212.44	13894.954943731389	1.808044	-0.149492
200	212.44	19306.977288832495	1.779185	-0.160844
200	212.44	26826.957952797275	1.746274	-0.177705
200	212.44	37275.93720314938	1.708507	-0.193465
200	212.44	51794.74679231213	1.665349	-0.209298
200	212.44	71968.56730011514	1.620114	-0.219506
200	212.44	100000.0	1.570274	-0.231839
180	194.8	10000.0	1.671072	-0.179051
180	194.8	13894.954943731389	1.626566	-0.184295
180	194.8	19306.977288832495	1.582324	-0.183707
180	194.8	26826.957952797275	1.535859	-0.180819
180	194.8	37275.93720314938	1.493442	-0.174372
180	194.8	51794.74679231213	1.450593	-0.165713
180	194.8	71968.56730011514	1.412451	-0.156046
180	194.8	100000.0	1.377385	-0.144519
160	177.77	10000.0	1.419611	-0.142186
160	177.77	13894.954943731389	1.385439	-0.129305
160	177.77	19306.977288832495	1.357291	-0.114544
160	177.77	26826.957952797275	1.327504	-0.098053
160	177.77	37275.93720314938	1.307524	-0.0845
160	177.77	51794.74679231213	1.290604	-0.070346
160	177.77	71968.56730011514	1.278572	-0.061454
160	177.77	100000.0	1.269499	-0.053721
140	160.91	10000.0	1.265595	-0.044656
140	160.91	13894.954943731389	1.257991	-0.037643
140	160.91	19306.977288832495	1.252808	-0.031951
140	160.91	26826.957952797275	1.24979	-0.027067
140	160.91	37275.93720314938	1.246484	-0.023678
140	160.91	51794.74679231213	1.244643	-0.0234
140	160.91	71968.56730011514	1.24421	-0.024595
140	160.91	100000.0	1.243541	-0.027406
120	145.36	10000.0	1.237762	-0.008663
120	145.36	13894.954943731389	1.236464	-0.008274
120	145.36	19306.977288832495	1.236275	-0.007002
120	145.36	26826.957952797275	1.235176	-0.006919
120	145.36	37275.93720314938	1.235375	-0.006952
120	145.36	51794.74679231213	1.235079	-0.008638
120	145.36	71968.56730011514	1.235308	-0.010107
120	145.36	100000.0	1.235139	-0.012419
