Repository: tzcrawford/admittance-spectroscopy-example

---
title: "Readme for portfolio code"
author: "T. Zack Crawford"
date: 12 Feb 2021
geometry: margin=1.25in
colorlinks: true

urlcolor: blue
---
\hypersetup{
    colorlinks=true,
    linkcolor=blue,
    filecolor=magenta,      
    urlcolor=cyan,
}

# Purpose

To showcase some of my computer science skills, here is some code as a "portfolio" of projects I have completed in my past. 
The projects below illustrate such skills in various areas.
For each project, I will explain a bit on the relevance, how to use the code, and think about any results.

# Admittance spectroscopy project

### Skills showcased:

   - Extracting meaningful insights from raw data
   - Visualization of such data to emphasize an idea
   - Knowledge of some statistics, particularly error analysis
   - General python knowledge as well as some shell scripting
   - Knowledge of plotting software, in this case gnuplot

### About:

This code is a direct copy of from what I actually used during my physical chemistry research at the University of Oregon!
Generally, the project studies the physics of electrons passing through contacts in a photovoltaic (solar) cell.
Admittance spectroscopy is one sort of measurement that gives insight about the physics of a particular material included in the solar cell.
The experiment involves measuring the sample's capacitance over a range of temperatures with varying alternating-current (AC) probe frequencies.
Sometimes you can observe a step in the capacitance as temperature increases, and this can be related to an energetic defect within the bandgap of the solar cell's semiconductor absorber material.
The primary numerical results of this particular experiment are a defect energy (E~d~), attempt-to-escape frequency (ν~0~ or `nu0`), and their associated uncertainties.
To elaborate, I will try to provide a minimal physics background while still emphasizing the relevance.

The usable current which comes out of the solar cell is due to solar light exciting electrons in the absorber material and extracting them through contacts.
For an electron to dissipate this energy absorbed from light, it must do so with a physical process translating electrons between discrete quantum states of energy.
In solar power technology, we want this physical process to occur in some sort of electrical circuit load as opposed to within the solar cell.
The natural property of semiconductors is that they have a "bandgap" which is a large energy difference between occupied and unoccupied quantum states (when there is no outside thermal or photo-excitation).
The result of this that when solar light excites electrons across the bandgap to "usually-unoccupied" states, it takes a relatively long time for such an electron to relax.
And thus some asymmetry in the solar cell can drive the electron through a contact before the energy dissipates as heat or something else.

In the case of some crystallographic defect or impurity in the absorber material, sometimes quantum states can appear within the bandgap.
These defect states can ["trap"](https://en.wikipedia.org/wiki/Carrier_generation_and_recombination#Shockley%E2%80%93Read%E2%80%93Hall_(SRH)) electrons and force them to dissipate energy with transitions smaller than the bandgap energy.
This decreases the "lifetime" of mobile electrons carrying solar energy, and thus reducing the efficiency of the solar cell device.
Quantum mechanical calculations can predict this (E~d~) energy difference between this mid-gap state and the band edges dependent upon crystal structure, atom arrangement, etc.
So if we can measure a characteristic defect energy (E~d~) experimentally, this can give insight into the microscopic physics going on within the material.

The theory behind the experiment is much more complex, but I will try to quickly summarize.
In a solar cell with a single rate-limiting contact, its capacitance can be representative of a charge depletion region with a particular depth from the contact interface (like a parallel plate capacitor).
If you were to apply an outside voltage bias to the device, it would grow or shrink this depletion length, which translates to quantum states in the material charging & discharging.
In addition, the environmental temperature (T) helps determine the depletion length; it gives rise to a population of excited electrons which are accessible to being moved.
If we apply an AC "probe" voltage to the device, electrons in the depletion region are gaining and losing a characteristic energy (E~a~) over time which we can predict by writing [a rate equation](https://en.wikipedia.org/wiki/Arrhenius_plot):

\begin{equation}
    r = T^2 \ \nu_0 \ exp\left(\frac{-E_a}{k_bT}\right)
\end{equation}

\begin{equation}
    E_a = k_bT \ ln\left(\frac{\nu_0 \ T^2}{f}\right)
\end{equation}


The T^2^ν~0~ prefactor can be physically thought of as how quickly an electron attempts to escape a trap, ν~0~ being the fastest rate at high temperature.

File: data/CT_out.tsv
For defect 0, we calculate:
Ed = 0.32704648480881177 +/- -0.05179005302545804 eV
nu0 = 117037251.33960691 +/- 12206821.4733662 Hz
chi squared reduced for arrhenius fit
For each frequency,
T0 [K]	err in T0 (one stdev) [K]	Frequency [Hz]	chi squared reduced for T0 fit	1/T0 [1/K]	err in 1/T0 [1/K]	ln(F/T0^2) [ln(Hz/K^2)]	err in ln(F/T0^2) [ln(Hz/K^2)]	
191.09639469586196	2.697165626139834	10000.0	0.755189159348248	0.005232961101079602	7.385886493160715e-05	-1.2952155980395852	0.02822832560951752	
193.98843874552375	2.7276269545987875	13894.955	0.577090322089903	0.005154946379623228	7.248251898669504e-05	-0.9963160227882492	0.028121541389143502	
196.84140426797538	2.8132387397339933	19306.977	0.4315115411599792	0.0050802319954933	7.260619537697064e-05	-0.6965748879033146	0.028583810913115765	
199.91956015627244	2.8935410189435045	26826.958	0.3523027727394834	0.005002011805239685	7.239674959462226e-05	-0.3986676164037558	0.02894705267140135	
202.9230046334814	3.0654564728421536	37275.937	0.27552946427337927	0.004927977494745829	7.444449453414289e-05	-0.09954996233995976	0.030213001018578125	
206.3302446698701	3.3161156154069498	51794.747	0.19651778703749045	0.004846599206044694	7.789397688399424e-05	0.1960879846096183	0.032143766617567474	
209.84604229539943	3.665525643140834	71968.567	0.13335047667024413	0.004765398427635362	8.324050310985247e-05	0.49123647339322807	0.03493538027256086	
213.7393702877498	4.19923637357309	100000.0	0.0762649576518775	0.0046785952379935205	9.19181490717354e-05	0.7834107111055173	0.03929305460121647
